Repository: Edgar-Mendonca/Datum-Atlas

<div align="center">

# Datum Atlas

**A materials workbench for Windows: referenced materials data, property charts and selection, eco audit, process selection and microstructures, in modules.**
</div>

## What it does

The **Datum Atlas Guide** (PDF, with pictures) is on every release page, and Help › Guide in the app downloads it.

Datum Atlas is part of Datum; see its page: https://edgar-mendonca.github.io/Datum/apps/atlas

Datum Atlas helps engineers, designers and students pick a material and show why it is the right one:

1. **Pick a design goal** (light stiff beam, cheap strong tie, spring, heat sink…) or write down the requirements: what the part does, what it must meet, what to minimise.
2. **See every material on a property chart**: two properties on log axes; each material is a bubble spanning its ranges, each family has its envelope.
3. **Select**: limits (max service temperature ≥ 150 °C, price ≤ 5 USD/kg, recyclable), a **selection line** for a performance index (E^½/ρ for a light, stiff beam is a line of slope 2), a band, a box, a drawn shape, or whole families left out.
4. **Rank, compare and report**: the materials that pass, ranked, and the reason every other one fails; the best side by side; a report that documents the choice.

## Modules (0.3.24)

| Module | What it is for |
| --- | --- |
| **Library** | Every material with its referenced values; your own materials and databases; import and export |
| **Select** | Property charts, design goals and indices, selection stages, ranked results, compare, the report |
| **Eco** | Energy and CO₂ through a product's life; greener substitutes |
| **Make** | Which processes can make your part, and the cost against batch size |
| **Microstructure** | Typical structures of every class of material; image analysis of your micrographs (phase fraction, porosity, particles, grain size, nodularity, coating thickness); a generator of synthetic grain structures with orientations and texture |
| **Testing** | Your test data: tensile curves and results with statistics, hardness statistics, S–N curves (Basquin), creep rupture (Larson–Miller); the results become a material of your own |
| **EBSD** | Orientation maps from .ang and .ctf exports: orientation (IPF), phase and quality maps; grains, boundaries, Σ3 twins, local misorientation (KAM), Schmid factors, pole figures and inverse pole figures |
| **DIC** | Strain maps from displacement fields: every strain component, statistics and profiles; strain by EBSD grain with Schmid factors and slip traces |
| **Crystal** | The elements on a periodic table, with referenced values; compositions (wt % and at %); crystal structures, plane spacings and angles, X-ray powder patterns and stereographic projections |
| **Diffraction** | Measured X-ray patterns: background, Kα2 stripping, fitted peaks, crystallite size (Scherrer) and strain (Williamson–Hall); crystal structures from CIF files with accurate calculated patterns over the measured ones; phase identification next |
| **Corrosion** | E–pH (Pourbaix) diagrams from the NBS thermodynamic tables; galvanic couples from your potentials; kinetics, rates and corrosion allowance |

On the way: heat treatment and phase diagrams.

## Features (0.3.24)

- **About 250 materials** from every family: metals, polymers, elastomers, ceramics and glasses, composites, foams and natural materials. **Every value has a reference**, compiled from open and public sources only (government handbooks, NIST, USGS, the Wood Handbook, open datasets, university notes, producers' datasheets and typical textbook ranges). No proprietary database is used. Gaps stay gaps, never zero. 73 values are checked against published datasheets so far (marked ✓).
- **Durability ratings** for every material (water, acids, alkalis, sunlight, fire), and fatigue strength and resistivity for the metals.
- **25 design goals and 52 performance indices**, low-carbon and low-energy ones among them. A goal sets the axes, draws the selection line of the right slope through the best materials, adds the limits it needs and ranks the results; goals with two constraints set up two charts. “Why?” explains the function, constraint, objective and free variable. An **index builder** makes your own.
- **Formula properties and axes**: define σy/ρ or any formula of the properties; it is calculated for every material, with its range, and works in charts, limits and tables.

## Data

Values are in `data/*.json`, one file per family, with their sources in `data/sources.json`. Each value is `[low, high, source]`. Built-in values are “draft” until each one is checked against a published source; checked values list the property in the material's `checked` list and cite that datasheet, and the tests refuse a checked value that cites only our own compilation; corrections with a reference are welcome as issues or pull requests.

File: data/ceramics.json
{
  "materials": [
    {"id": "alumina", "name": "Alumina (99.5 % Al₂O₃)", "family": ["Ceramics and glasses", "Technical ceramics", "Oxides"], "syn": ["aluminium oxide", "corundum"], "des": {}, "props": {"rho": [3890, 3960, "nist-srd30"], "price": [15, 40, "atlas-price"], "E": [370, 400, "nist-srd30"], "ts": [260, 400, "nist-srd30"], "sc": [2000, 3500, "nist-srd30"], "kic": [3.3, 4.8, "nist-srd30"], "tmax": [1400, 1700, "atlas-typ"], "lam": [25, 35, "atlas-typ"], "alpha": [7, 8.5, "atlas-typ"], "cp": [750, 880, "atlas-typ"], "water": ["Excellent", "atlas-typ"], "acids": ["Excellent", "atlas-typ"], "alkalis": ["Good", "atlas-typ"], "uv": ["Excellent", "atlas-typ"], "flam": ["Excellent", "atlas-typ"], "recyclable": [false, "atlas-typ"], "downcycle": [true, "atlas-eco"]}, "notes": "Strength is the flexural strength (modulus of rupture); tensile strength is lower and varies more.", "uses": "Spark-plug insulators, wear tiles, cutting inserts, substrates, armour.", "status": "draft"},
    {"id": "sic", "name": "Silicon carbide (sintered)", "family": ["Ceramics and glasses", "Technical ceramics", "Carbides"], "syn": ["SiC"], "des": {}, "props": {"rho": [3100, 3210, "nist-srd30"], "price": [15, 40, "atlas-price"], "E": [400, 460, "nist-srd30"], "ts": [350, 550, "nist-srd30"], "sc": [3000, 4000, "nist-srd30"], "kic": [3, 5, "nist-srd30"], "tmax": [1400, 1600, "atlas-typ"], "lam": [80, 150, "atlas-typ"], "alpha": [4, 4.6, "atlas-typ"], "cp": [670, 750, "atlas-typ"], "water": ["Excellent", "atlas-typ"], "acids": ["Excellent", "atlas-typ"], "alkalis": ["Good", "atlas-typ"], "uv": ["Excellent", "atlas-typ"], "flam": ["Excellent", "atlas-typ"], "recyclable": [false, "atlas-typ"], "downcycle": [true, "atlas-eco"]}, "notes": "Strength is the flexural strength (modulus of rupture); tensile strength is lower and varies more.", "uses": "Seal faces, kiln furniture, armour, abrasives, power electronics.", "status": "draft"},
    {"id": "si3n4", "name": "Silicon nitride (sintered)", "family": ["Ceramics and glasses", "Technical ceramics", "Nitrides"], "syn": ["Si₃N₄"], "des": {}, "props": {"rho": [3150, 3300, "nist-srd30"], "price": [30, 60, "atlas-price"], "E": [290, 320, "nist-srd30"], "ts": [600, 900, "nist-srd30"], "sc": [2500, 4000, "nist-srd30"], "kic": [5, 8, "nist-srd30"], "tmax": [1200, 1400, "atlas-typ"], "lam": [15, 35, "atlas-typ"], "alpha": [2.8, 3.4, "atlas-typ"], "cp": [670, 800, "atlas-typ"], "water": ["Excellent", "atlas-typ"], "acids": ["Excellent", "atlas-typ"], "alkalis": ["Good", "atlas-typ"], "uv": ["Excellent", "atlas-typ"], "flam": ["Excellent", "atlas-typ"], "recyclable": [false, "atlas-typ"], "downcycle": [true, "atlas-eco"]}, "notes": "Strength is the flexural strength (modulus of rupture); tensile strength is lower and varies more.", "uses": "Bearing balls, turbocharger rotors, cutting tools, welding fixtures.", "status": "draft"},
    {"id": "zro2", "name": "Zirconia (yttria-stabilised, Y-TZP)", "family": ["Ceramics and glasses", "Technical ceramics", "Oxides"], "syn": ["zirconium oxide"], "des": {}, "props": {"rho": [5950, 6100, "nist-srd30"], "price": [25, 60, "atlas-price"], "E": [200, 210, "nist-srd30"], "ts": [900, 1200, "nist-srd30"], "sc": [2000, 3000, "nist-srd30"], "kic": [6, 10, "nist-srd30"], "tmax": [800, 1000, "atlas-typ"], "lam": [2, 3, "atlas-typ"], "alpha": [10, 11, "atlas-typ"], "cp": [400, 500, "atlas-typ"], "water": ["Excellent", "atlas-typ"], "acids": ["Excellent", "atlas-typ"], "alkalis": ["Good", "atlas-typ"], "uv": ["Excellent", "atlas-typ"], "flam": ["Excellent", "atlas-typ"], "recyclable": [false, "atlas-typ"], "downcycle": [true, "atlas-eco"]}, "notes": "Strength is the flexural strength (modulus of rupture); tensile strength is lower and varies more.", "uses": "Dental crowns, knife blades, oxygen sensors, grinding media.", "status": "draft"},
    {"id": "b4c", "name": "Boron carbide", "family": ["Ceramics and glasses", "Technical ceramics", "Carbides"], "syn": ["B₄C"], "des": {}, "props": {"rho": [2480, 2520, "atlas-typ"], "price": [40, 100, "atlas-price"], "E": [440, 470, "atlas-typ"], "ts": [300, 450, "atlas-typ"], "sc": [2500, 3500, "atlas-typ"], "kic": [2.9, 3.7, "atlas-typ"], "tmax": [600, 800, "atlas-typ"], "lam": [30, 40, "atlas-typ"], "alpha": [4.5, 5.6, "atlas-typ"], "cp": [950, 1000, "atlas-typ"], "water": ["Excellent", "atlas-typ"], "acids": ["Excellent", "atlas-typ"], "alkalis": ["Good", "atlas-typ"], "uv": ["Excellent", "atlas-typ"], "flam": ["Excellent", "atlas-typ"], "recyclable": [false, "atlas-typ"], "downcycle": [true, "atlas-eco"]}, "notes": "Strength is the flexural strength (modulus of rupture); tensile strength is lower and varies more. Oxidises in air above about 600 °C.", "uses": "Body armour, blast nozzles, neutron absorbers.", "status": "draft"},
    {"id": "wc-co", "name": "Cemented carbide (WC, 6 % Co)", "family": ["Ceramics and glasses", "Technical ceramics", "Carbides"], "syn": ["hardmetal", "tungsten carbide"], "des": {}, "props": {"rho": [14800, 15000, "atlas-typ"], "price": [60, 100, "atlas-price"], "E": [600, 670, "atlas-typ"], "ts": [1500, 2500, "atlas-typ"], "sc": [4500, 6000, "atlas-typ"], "kic": [8, 15, "atlas-typ"], "tmax": [500, 800, "atlas-typ"], "lam": [80, 110, "atlas-typ"], "alpha": [4.5, 6, "atlas-typ"], "cp": [200, 250, "atlas-typ"], "water": ["Excellent", "atlas-typ"], "acids": ["Excellent", "atlas-typ"], "alkalis": ["Good", "atlas-typ"], "uv": ["Excellent", "atlas-typ"], "flam": ["Excellent", "atlas-typ"], "recyclable": [true, "atlas-typ"], "ee": [250.0, 400.0, "nuss-2014"], "co2": [18.0, 30.0, "nuss-2014"], "downcycle": [true, "atlas-eco"]}, "notes": "Strength is the transverse rupture strength. Scrap is recycled.", "uses": "Cutting tools, drill bits, dies, wear parts.", "status": "draft"},
    {"id": "aln", "name": "Aluminium nitride", "family": ["Ceramics and glasses", "Technical ceramics", "Nitrides"], "syn": ["AlN"], "des": {}, "props": {"rho": [3260, 3330, "nist-srd30"], "price": [60, 120, "atlas-price"], "E": [310, 345, "nist-srd30"], "ts": [270, 400, "nist-srd30"], "sc": [2000, 3000, "nist-srd30"], "kic": [2.7, 3.4, "nist-srd30"], "tmax": [1200, 1300, "atlas-typ"], "lam": [140, 180, "atlas-typ"], "alpha": [4.4, 4.7, "atlas-typ"], "cp": [720, 760, "atlas-typ"], "water": ["Excellent", "atlas-typ"], "acids": ["Excellent", "atlas-typ"], "alkalis": ["Good", "atlas-typ"], "uv": ["Excellent", "atlas-typ"], "flam": ["Excellent", "atlas-typ"], "recyclable": [false, "atlas-typ"], "downcycle": [true, "atlas-eco"]}, "notes": "Strength is the flexural strength (modulus of rupture); tensile strength is lower and varies more.", "uses": "Heat-sink substrates for electronics, semiconductor equipment.", "status": "draft"},
    {"id": "glass-soda", "name": "Soda-lime glass", "family": ["Ceramics and glasses", "Glasses"], "syn": ["window glass", "float glass"], "des": {}, "props": {"rho": [2440, 2490, "atlas-typ"], "price": [0.7, 1.5, "atlas-price"], "E": [68, 74, "atlas-typ"], "ts": [30, 70, "atlas-typ"], "sc": [500, 1000, "atlas-typ"], "kic": [0.55, 0.8, "atlas-typ"], "tmax": [200, 300, "atlas-typ"], "lam": [0.9, 1.1, "atlas-typ"], "alpha": [8.5, 9.5, "atlas-typ"], "cp": [840, 880, "atlas-typ"], "co2": [1.4, 1.4, "desnz-2024"], "water": ["Excellent", "atlas-typ"], "acids": ["Excellent", "atlas-typ"], "alkalis": ["Good", "atlas-typ"], "uv": ["Excellent", "atlas-typ"], "flam": ["Excellent", "atlas-typ"], "recyclable": [true, "atlas-typ"], "rc_frac": [25.0, 50.0, "atlas-eco"], "rc_co2": [0.98, 1.19, "atlas-eco"], "downcycle": [true, "atlas-eco"]}, "notes": "Annealed. Design strength depends on surface flaws.", "uses": "Windows, bottles and jars, tableware.", "status": "draft"},
    {"id": "glass-boro", "name": "Borosilicate glass", "family": ["Ceramics and glasses", "Glasses"], "syn": [], "des": {}, "props": {"rho": [2200, 2240, "atlas-typ"], "price": [2, 5, "atlas-price"], "E": [61, 64, "atlas-typ"], "ts": [30, 70, "atlas-typ"], "sc": [1000, 2000, "atlas-typ"], "kic": [0.6, 0.8, "atlas-typ"], "tmax": [230, 450, "atlas-typ"], "lam": [1.1, 1.3, "atlas-typ"], "alpha": [3.2, 4, "atlas-typ"], "cp": [750, 830, "atlas-typ"], "water": ["Excellent", "atlas-typ"], "acids": ["Excellent", "atlas-typ"], "alkalis": ["Good", "atlas-typ"], "uv": ["Excellent", "atlas-typ"], "flam": ["Excellent", "atlas-typ"], "recyclable": [true, "atlas-typ"], "downcycle": [true, "atlas-eco"]}, "notes": "Low expansion, good thermal shock resistance.", "uses": "Laboratory glassware, ovenware, lamp covers.", "status": "draft"},
    {"id": "silica", "name": "Fused silica glass", "family": ["Ceramics and glasses", "Glasses"], "syn": ["quartz glass"], "des": {}, "props": {"rho": [2170, 2210, "atlas-typ"], "price": [10, 30, "atlas-price"], "E": [70, 74, "atlas-typ"], "ts": [45, 60, "atlas-typ"], "sc": [1100, 1600, "atlas-typ"], "kic": [0.6, 0.8, "atlas-typ"], "tmax": [950, 1100, "atlas-typ"], "lam": [1.3, 1.5, "atlas-typ"], "alpha": [0.5, 0.6, "atlas-typ"], "cp": [700, 760, "atlas-typ"], "water": ["Excellent", "atlas-typ"], "acids": ["Excellent", "atlas-typ"], "alkalis": ["Good", "atlas-typ"], "uv": ["Excellent", "atlas-typ"], "flam": ["Excellent", "atlas-typ"], "recyclable": [true, "atlas-typ"], "downcycle": [true, "atlas-eco"]}, "notes": "Very low thermal expansion.", "uses": "Optical parts, furnace tubes, crucibles, semiconductor ware.", "status": "draft"},
    {"id": "porcelain", "name": "Porcelain (electrical, alumina-silicate)", "family": ["Ceramics and glasses", "Non-technical ceramics"], "syn": [], "des": {}, "props": {"rho": [2300, 2500, "atlas-typ"], "price": [2, 5, "atlas-price"], "E": [70, 100, "atlas-typ"], "ts": [50, 100, "atlas-typ"], "sc": [350, 700, "atlas-typ"], "kic": [1, 1.5, "atlas-typ"], "tmax": [1000, 1200, "atlas-typ"], "lam": [1.4, 1.7, "atlas-typ"], "alpha": [3, 6, "atlas-typ"], "cp": [800, 900, "atlas-typ"], "water": ["Excellent", "atlas-typ"], "acids": ["Acceptable", "atlas-typ"], "alkalis": ["Good", "atlas-typ"], "uv": ["Excellent", "atlas-typ"], "flam": ["Excellent", "atlas-typ"], "recyclable": [false, "atlas-typ"], "downcycle": [true, "atlas-eco"]}, "notes": "Strength is the flexural strength (modulus of rupture); tensile strength is lower and varies more.", "uses": "Insulators, sanitary ware, tableware, tiles.", "status": "draft"},
    {"id": "concrete", "name": "Concrete (normal weight)", "family": ["Ceramics and glasses", "Non-technical ceramics"], "syn": [], "des": {}, "props": {"rho": [2300, 2400, "atlas-typ"], "price": [0.04, 0.07, "atlas-price"], "E": [25, 38, "atlas-typ"], "ts": [2, 6, "atlas-typ"], "sc": [20, 60, "atlas-typ"], "kic": [0.35, 0.45, "atlas-typ"], "tmax": [200, 300, "atlas-typ"], "lam": [0.8, 2.4, "atlas-typ"], "alpha": [6, 13, "atlas-typ"], "cp": [800, 1000, "atlas-typ"], "co2": [0.119, 0.119, "desnz-2024"], "water": ["Good", "atlas-typ"], "acids": ["Poor", "atlas-typ"], "alkalis": ["Good", "atlas-typ"], "uv": ["Excellent", "atlas-typ"], "flam": ["Excellent", "atlas-typ"], "recyclable": [false, "atlas-typ"], "downcycle": [true, "atlas-eco"]}, "notes": "Plain, not reinforced. Crushed for aggregate rather than recycled.", "uses": "Buildings, bridges, dams, foundations, pavements.", "status": "draft"},
    {"id": "brick", "name": "Brick (fired clay)", "family": ["Ceramics and glasses", "Non-technical ceramics"], "syn": [], "des": {}, "props": {"rho": [1900, 2100, "atlas-typ"], "price": [0.05, 0.2, "atlas-price"], "E": [10, 50, "atlas-typ"], "ts": [5, 15, "atlas-typ"], "sc": [10, 100, "atlas-typ"], "tmax": [600, 1000, "atlas-typ"], "lam": [0.6, 1, "atlas-typ"], "alpha": [5, 8, "atlas-typ"], "cp": [800, 900, "atlas-typ"], "co2": [0.242, 0.242, "desnz-2024"], "water": ["Good", "atlas-typ"], "acids": ["Good", "atlas-typ"], "alkalis": ["Good", "atlas-typ"], "uv": ["Excellent", "atlas-typ"], "flam": ["Excellent", "atlas-typ"], "recyclable": [false, "atlas-typ"], "downcycle": [true, "atlas-eco"]}, "notes": "", "uses": "Walls, paving, chimneys, kilns.", "status": "draft"},
    {"id": "granite", "name": "Granite", "family": ["Ceramics and glasses", "Non-technical ceramics", "Stone"], "syn": [], "des": {}, "props": {"rho": [2600, 2800, "atlas-typ"], "price": [0.3, 2, "atlas-price"], "E": [50, 70, "atlas-typ"], "ts": [7, 25, "atlas-typ"], "sc": [100, 250, "atlas-typ"], "kic": [1, 2, "atlas-typ"], "tmax": [700, 900, "atlas-typ"], "lam": [2.5, 3.5, "atlas-typ"], "alpha": [6, 9, "atlas-typ"], "cp": [790, 820, "atlas-typ"], "water": ["Excellent", "atlas-typ"], "acids": ["Acceptable", "atlas-typ"], "alkalis": ["Good", "atlas-typ"], "uv": ["Excellent", "atlas-typ"], "flam": ["Excellent", "atlas-typ"], "recyclable": [false, "atlas-typ"], "downcycle": [true, "atlas-eco"]}, "notes": "", "uses": "Worktops, paving, monuments, cladding, machine bases.", "status": "draft"},
    {"id": "limestone", "name": "Limestone", "family": ["Ceramics and glasses", "Non-technical ceramics", "Stone"], "syn": [], "des": {}, "props": {"rho": [2300, 2700, "atlas-typ"], "price": [0.1, 0.5, "atlas-price"], "E": [15, 70, "atlas-typ"], "ts": [3, 10, "atlas-typ"], "sc": [30, 250, "atlas-typ"], "kic": [0.6, 1.2, "atlas-typ"], "tmax": [600, 800, "atlas-typ"], "lam": [1.3, 2.5, "atlas-typ"], "alpha": [3, 8, "atlas-typ"], "cp": [810, 900, "atlas-typ"], "water": ["Good", "atlas-typ"], "acids": ["Poor", "atlas-typ"], "alkalis": ["Good", "atlas-typ"], "uv": ["Excellent", "atlas-typ"], "flam": ["Excellent", "atlas-typ"], "recyclable": [false, "atlas-typ"], "downcycle": [true, "atlas-eco"]}, "notes": "", "uses": "Building stone, cement and lime making, flooring.", "status": "draft"},
    {"id": "alumina-96", "name": "Alumina, 96 %", "family": ["Ceramics and glasses", "Technical ceramics", "Oxides"], "syn": [], "des": {"ISO": "Al2O3 96"}, "props": {"rho": [3700, 3800, "nist-srd30"], "price": [5, 15, "atlas-price"], "E": [300, 330, "nist-srd30"], "ts": [300, 350, "nist-srd30"], "sc": [2000, 2500, "nist-srd30"], "kic": [3.5, 4.5, "nist-srd30"], "hv": [1200, 1500, "nist-srd30"], "tmax": [1400, 1600, "atlas-typ"], "lam": [20, 26, "atlas-typ"], "alpha": [7.5, 8.2, "atlas-typ"], "cp": [760, 880, "atlas-typ"], "res": [1e+20, 1e+21, "atlas-typ"], "water": ["Excellent", "atlas-typ"], "acids": ["Excellent", "atlas-typ"], "alkalis": ["Good", "atlas-typ"], "uv": ["Excellent", "atlas-typ"], "flam": ["Excellent", "atlas-typ"], "recyclable": [false, "atlas-typ"], "downcycle": [true, "atlas-eco"]}, "notes": "Strength is the flexural strength.", "uses": "Electronic substrates, spark-plug insulators, wear tiles.", "status": "draft"},
    {"id": "sapphire", "name": "Sapphire (single-crystal alumina)", "family": ["Ceramics and glasses", "Technical ceramics", "Oxides"], "syn": [], "des": {}, "props": {"rho": [3980, 3990, "atlas-typ"], "price": [100, 500, "atlas-price"], "E": [345, 470, "atlas-typ"], "ts": [400, 700, "atlas-typ"], "sc": [2000, 3000, "atlas-typ"], "kic": [2, 3, "atlas-typ"], "hv": [1800, 2200, "atlas-typ"], "tmax": [1700, 1900, "atlas-typ"], "lam": [35, 42, "atlas-typ"], "alpha": [5, 6.6, "atlas-typ"], "cp": [750, 780, "atlas-typ"], "res": [1e+20, 1e+22, "atlas-typ"], "water": ["Excellent", "atlas-typ"], "acids": ["Excellent", "atlas-typ"], "alkalis": ["Good", "atlas-typ"], "uv": ["Excellent", "atlas-typ"], "flam": ["Excellent", "atlas-typ"], "recyclable": [false, "atlas-typ"], "downcycle": [true, "atlas-eco"]}, "notes": "Properties depend on the direction in the crystal.", "uses": "Watch glasses, scanner and sensor windows, LED substrates.", "status": "draft"},
    {"id": "mullite", "name": "Mullite", "family": ["Ceramics and glasses", "Technical ceramics", "Oxides"], "syn": [], "des": {}, "props": {"rho": [2800, 3100, "atlas-typ"], "price": [5, 15, "atlas-price"], "E": [140, 220, "atlas-typ"], "ts": [150, 250, "atlas-typ"], "sc": [1000, 1600, "atlas-typ"], "kic": [1.5, 2.5, "atlas-typ"], "tmax": [1600, 1700, "atlas-typ"], "lam": [3, 6, "atlas-typ"], "alpha": [4.5, 5.5, "atlas-typ"], "cp": [850, 950, "atlas-typ"], "res": [1e+19, 1e+21, "atlas-typ"], "water": ["Excellent", "atlas-typ"], "acids": ["Excellent", "atlas-typ"], "alkalis": ["Good", "atlas-typ"], "uv": ["Excellent", "atlas-typ"], "flam": ["Excellent", "atlas-typ"], "recyclable": [false, "atlas-typ"], "downcycle": [true, "atlas-eco"]}, "notes": "", "uses": "Kiln furniture, furnace tubes, thermocouple sheaths.", "status": "draft"},
    {"id": "cordierite", "name": "Cordierite", "family": ["Ceramics and glasses", "Technical ceramics", "Oxides"], "syn": [], "des": {}, "props": {"rho": [2000, 2600, "atlas-typ"], "price": [3, 10, "atlas-price"], "E": [70, 140, "atlas-typ"], "ts": [50, 120, "atlas-typ"], "sc": [300, 600, "atlas-typ"], "kic": [1.5, 2.5, "atlas-typ"], "tmax": [1200, 1300, "atlas-typ"], "lam": [1.5, 3, "atlas-typ"], "alpha": [1.5, 2.5, "atlas-typ"], "cp": [800, 850, "atlas-typ"], "res": [1e+19, 1e+21, "atlas-typ"], "water": ["Excellent", "atlas-typ"], "acids": ["Excellent", "atlas-typ"], "alkalis": ["Good", "atlas-typ"], "uv": ["Excellent", "atlas-typ"], "flam": ["Excellent", "atlas-typ"], "recyclable": [false, "atlas-typ"], "downcycle": [true, "atlas-eco"]}, "notes": "Low expansion: resists thermal shock.", "uses": "Catalytic-converter substrates, kiln shelves, heater supports.", "status": "draft"},
    {"id": "sialon", "name": "Sialon", "family": ["Ceramics and glasses", "Technical ceramics", "Nitrides"], "syn": [], "des": {}, "props": {"rho": [3200, 3300, "atlas-typ"], "price": [60, 150, "atlas-price"], "E": [280, 300, "atlas-typ"], "ts": [700, 900, "atlas-typ"], "sc": [3000, 3500, "atlas-typ"], "kic": [6, 7.5, "atlas-typ"], "hv": [1500, 1800, "atlas-typ"], "tmax": [1200, 1400, "atlas-typ"], "lam": [15, 25, "atlas-typ"], "alpha": [3, 3.3, "atlas-typ"], "cp": [620, 680, "atlas-typ"], "res": [1e+18, 1e+20, "atlas-typ"], "water": ["Excellent", "atlas-typ"], "acids": ["Excellent", "atlas-typ"], "alkalis": ["Good", "atlas-typ"], "uv": ["Excellent", "atlas-typ"], "flam": ["Excellent", "atlas-typ"], "recyclable": [false, "atlas-typ"], "downcycle": [true, "atlas-eco"]}, "notes": "", "uses": "Cutting tools, molten-metal handling, weld-location pins.", "status": "draft"},
    {"id": "sic-rb", "name": "Silicon carbide, reaction bonded", "family": ["Ceramics and glasses", "Technical ceramics", "Carbides"], "syn": ["SiSiC"], "des": {}, "props": {"rho": [3050, 3150, "nist-srd30"], "price": [30, 80, "atlas-price"], "E": [350, 400, "nist-srd30"], "ts": [250, 400, "nist-srd30"], "sc": [2000, 3000, "nist-srd30"], "kic": [3, 4.5, "nist-srd30"], "hv": [2000, 2500, "nist-srd30"], "tmax": [1350, 1380, "atlas-typ"], "lam": [100, 150, "atlas-typ"], "alpha": [4.3, 4.6, "atlas-typ"], "cp": [670, 700, "atlas-typ"], "res": [100, 100000, "atlas-typ"], "water": ["Excellent", "atlas-typ"], "acids": ["Excellent", "atlas-typ"], "alkalis": ["Good", "atlas-typ"], "uv": ["Excellent", "atlas-typ"], "flam": ["Excellent", "atlas-typ"], "recyclable": [false, "atlas-typ"], "downcycle": [true, "atlas-eco"]}, "notes": "Contains free silicon, so it stays below about 1380 °C.", "uses": "Kiln furniture, wear parts, mirrors, heat exchangers.", "status": "draft"},
    {"id": "hbn", "name": "Hexagonal boron nitride, hot pressed", "family": ["Ceramics and glasses", "Technical ceramics", "Nitrides"], "syn": [], "des": {}, "props": {"rho": [1900, 2100, "atlas-typ"], "price": [50, 150, "atlas-price"], "E": [20, 70, "atlas-typ"], "ts": [20, 100, "atlas-typ"], "sc": [100, 300, "atlas-typ"], "kic": [1, 2, "atlas-typ"], "tmax": [900, 1200, "atlas-typ"], "lam": [20, 60, "atlas-typ"], "alpha": [1, 4, "atlas-typ"], "cp": [790, 810, "atlas-typ"], "res": [1e+19, 1e+21, "atlas-typ"], "water": ["Excellent", "atlas-typ"], "acids": ["Excellent", "atlas-typ"], "alkalis": ["Good", "atlas-typ"], "uv": ["Excellent", "atlas-typ"], "flam": ["Excellent", "atlas-typ"], "recyclable": [false, "atlas-typ"], "downcycle": [true, "atlas-eco"]}, "notes": "Machinable; properties depend on the pressing direction. Oxidises above about 900 °C in air.", "uses": "Crucibles, insulators in vacuum furnaces, release coatings.", "status": "draft"},
    {"id": "graphite", "name": "Graphite, fine-grained isostatic", "family": ["Ceramics and glasses", "Technical ceramics", "Carbon"], "syn": [], "des": {}, "props": {"rho": [1750, 1900, "atlas-typ"], "price": [10, 40, "atlas-price"], "E": [9, 14, "atlas-typ"], "ts": [30, 60, "atlas-typ"], "sc": [70, 150, "atlas-typ"], "kic": [0.8, 1.5, "atlas-typ"], "tmax": [400, 500, "atlas-typ"], "lam": [80, 130, "atlas-typ"], "alpha": [3.5, 5.5, "atlas-typ"], "cp": [710, 720, "atlas-typ"], "res": [900, 1500, "atlas-typ"], "water": ["Excellent", "atlas-typ"], "acids": ["Good", "atlas-typ"], "alkalis": ["Good", "atlas-typ"], "uv": ["Excellent", "atlas-typ"], "flam": ["Good", "atlas-typ"], "recyclable": [false, "atlas-typ"], "hc": [32.0, 33.0, "atlas-eco"], "co2_comb": [3.6, 3.67, "atlas-eco"], "downcycle": [true, "atlas-eco"], "combust": [true, "atlas-eco"]}, "notes": "Oxidises in air above about 450 °C; in vacuum or inert gas it works above 2500 °C.", "uses": "Electrodes for spark erosion, crucibles, moulds, bearings.", "status": "draft"},
    {"id": "las", "name": "Lithium aluminosilicate glass-ceramic", "family": ["Ceramics and glasses", "Glasses"], "syn": ["near-zero-expansion glass-ceramic"], "des": {}, "props": {"rho": [2500, 2550, "atlas-typ"], "price": [20, 60, "atlas-price"], "E": [85, 95, "atlas-typ"], "ts": [90, 150, "atlas-typ"], "sc": [600, 900, "atlas-typ"], "kic": [0.9, 1.4, "atlas-typ"], "hv": [600, 650, "atlas-typ"], "tmax": [700, 800, "atlas-typ"], "lam": [1.4, 1.7, "atlas-typ"], "cp": [800, 820, "atlas-typ"], "res": [1e+17, 1e+19, "atlas-typ"], "water": ["Excellent", "atlas-typ"], "acids": ["Excellent", "atlas-typ"], "alkalis": ["Good", "atlas-typ"], "uv": ["Excellent", "atlas-typ"], "flam": ["Excellent", "atlas-typ"], "recyclable": [false, "atlas-typ"], "downcycle": [true, "atlas-eco"]}, "notes": "Expands almost nothing: about 0 ± 0.1 µstrain/°C between 0 and 50 °C (left out of the expansion axis, which is logarithmic).", "uses": "Cooktop panels, telescope mirrors, laser gyroscopes.", "status": "draft"},
    {"id": "glass-alsi", "name": "Aluminosilicate glass, chemically strengthened", "family": ["Ceramics and glasses", "Glasses"], "syn": [], "des": {}, "props": {"rho": [2380, 2480, "atlas-typ"], "price": [5, 20, "atlas-price"], "E": [70, 80, "atlas-typ"], "ts": [300, 800, "atlas-typ"], "sc": [800, 1200, "atlas-typ"], "kic": [0.7, 0.9, "atlas-typ"], "hv": [550, 650, "atlas-typ"], "tmax": [400, 500, "atlas-typ"], "lam": [0.9, 1.1, "atlas-typ"], "alpha": [7.5, 9, "atlas-typ"], "cp": [850, 880, "atlas-typ"], "res": [1e+18, 1e+20, "atlas-typ"], "water": ["Excellent", "atlas-typ"], "acids": ["Excellent", "atlas-typ"], "alkalis": ["Good", "atlas-typ"], "uv": ["Excellent", "atlas-typ"], "flam": ["Excellent", "atlas-typ"], "recyclable": [true, "atlas-typ"], "downcycle": [true, "atlas-eco"]}, "notes": "Strength is the flexural strength after ion exchange; it falls when the surface is scratched.", "uses": "Phone and tablet cover glass, aircraft windows.", "status": "draft"},
    {"id": "glass-lead", "name": "Lead glass (crystal glass)", "family": ["Ceramics and glasses", "Glasses"], "syn": ["lead crystal"], "des": {}, "props": {"rho": [3000, 4300, "atlas-typ"], "price": [3, 10, "atlas-price"], "E": [50, 60, "atlas-typ"], "ts": [30, 60, "atlas-typ"], "sc": [500, 800, "atlas-typ"], "kic": [0.6, 0.8, "atlas-typ"], "tmax": [300, 400, "atlas-typ"], "lam": [0.6, 0.8, "atlas-typ"], "alpha": [8, 9.5, "atlas-typ"], "cp": [450, 650, "atlas-typ"], "res": [1e+18, 1e+20, "atlas-typ"], "water": ["Excellent", "atlas-typ"], "acids": ["Excellent", "atlas-typ"], "alkalis": ["Good", "atlas-typ"], "uv": ["Excellent", "atlas-typ"], "flam": ["Excellent", "atlas-typ"], "recyclable": [true, "atlas-typ"], "downcycle": [true, "atlas-eco"]}, "notes": "Range covers 24 % to 65 % lead oxide.", "uses": "Glassware, radiation-shielding windows, optical glass.", "status": "draft"},
    {"id": "marble", "name": "Marble", "family": ["Ceramics and glasses", "Non-technical ceramics", "Stone"], "syn": [], "des": {}, "props": {"rho": [2600, 2800, "atlas-typ"], "price": [0.3, 3, "atlas-price"], "E": [50, 70, "atlas-typ"], "ts": [7, 20, "atlas-typ"], "sc": [70, 140, "atlas-typ"], "kic": [0.8, 1.5, "atlas-typ"], "tmax": [600, 700, "atlas-typ"], "lam": [2, 3, "atlas-typ"], "alpha": [4, 7, "atlas-typ"], "cp": [840, 880, "atlas-typ"], "res": [100000000000000, 1e+16, "atlas-typ"], "water": ["Good", "atlas-typ"], "acids": ["Poor", "atlas-typ"], "alkalis": ["Good", "atlas-typ"], "uv": ["Excellent", "atlas-typ"], "flam": ["Excellent", "atlas-typ"], "recyclable": [false, "atlas-typ"], "downcycle": [true, "atlas-eco"]}, "notes": "Calcite rock: acids etch it.", "uses": "Floors, cladding, sculpture, worktops.", "status": "draft"},
    {"id": "sandstone", "name": "Sandstone", "family": ["Ceramics and glasses", "Non-technical ceramics", "Stone"], "syn": [], "des": {}, "props": {"rho": [2000, 2600, "atlas-typ"], "price": [0.1, 1, "atlas-price"], "E": [10, 40, "atlas-typ"], "ts": [2, 8, "atlas-typ"], "sc": [30, 120, "atlas-typ"], "kic": [0.5, 1.2, "atlas-typ"], "tmax": [600, 900, "atlas-typ"], "lam": [1.5, 4, "atlas-typ"], "alpha": [7, 12, "atlas-typ"], "cp": [700, 850, "atlas-typ"], "res": [100000000000, 1000000000000000.0, "atlas-typ"], "water": ["Acceptable", "atlas-typ"], "acids": ["Acceptable", "atlas-typ"], "alkalis": ["Good", "atlas-typ"], "uv": ["Excellent", "atlas-typ"], "flam": ["Excellent", "atlas-typ"], "recyclable": [false, "atlas-typ"], "downcycle": [true, "atlas-eco"]}, "notes": "Very variable; strength falls when wet.", "uses": "Building stone, paving, grindstones.", "status": "draft"},
    {"id": "slate", "name": "Slate", "family": ["Ceramics and glasses", "Non-technical ceramics", "Stone"], "syn": [], "des": {}, "props": {"rho": [2700, 2800, "atlas-typ"], "price": [0.5, 3, "atlas-price"], "E": [35, 90, "atlas-typ"], "ts": [15, 50, "atlas-typ"], "sc": [100, 200, "atlas-typ"], "kic": [1, 2, "atlas-typ"], "tmax": [700, 900, "atlas-typ"], "lam": [1.5, 2.5, "atlas-typ"], "alpha": [6, 9, "atlas-typ"], "cp": [750, 800, "atlas-typ"], "res": [10000000000000, 1e+16, "atlas-typ"], "water": ["Excellent", "atlas-typ"], "acids": ["Acceptable", "atlas-typ"], "alkalis": ["Good", "atlas-typ"], "uv": ["Excellent", "atlas-typ"], "flam": ["Excellent", "atlas-typ"], "recyclable": [false, "atlas-typ"], "downcycle": [true, "atlas-eco"]}, "notes": "Splits into thin, flat sheets.", "uses": "Roofing, flooring, billiard tables, blackboards.", "status": "draft"},
    {"id": "gypsum", "name": "Gypsum plaster", "family": ["Ceramics and glasses", "Non-technical ceramics"], "syn": ["plaster"], "des": {}, "props": {"rho": [900, 1300, "atlas-typ"], "price": [0.1, 0.3, "atlas-price"], "E": [2, 8, "atlas-typ"], "ts": [1, 4, "atlas-typ"], "sc": [5, 15, "atlas-typ"], "kic": [0.1, 0.3, "atlas-typ"], "tmax": [40, 50, "atlas-typ"], "lam": [0.25, 0.45, "atlas-typ"], "alpha": [15, 25, "atlas-typ"], "cp": [1000, 1100, "atlas-typ"], "res": [10000000000, 1000000000000, "atlas-typ"], "water": ["Unacceptable", "atlas-typ"], "acids": ["Poor", "atlas-typ"], "alkalis": ["Acceptable", "atlas-typ"], "uv": ["Excellent", "atlas-typ"], "flam": ["Excellent", "atlas-typ"], "recyclable": [false, "atlas-typ"], "downcycle": [true, "atlas-eco"]}, "notes": "Loses its water of crystallisation above about 45 °C; this makes it a good fire barrier.", "uses": "Plasterboard, wall plaster, moulds, casts.", "status": "draft"}
  ]
}

File: data/corrosion.json
{
 "notes": [
  "Standard Gibbs energies of formation at 298.15 K from the NBS tables (Wagman et al., 1982). H₂O(l): −237.129 kJ/mol (Table 2, hydrogen).",
  "Gaps: the tables give no Gibbs energy for Cr²⁺ or Cr³⁺ (aq), so chromium has no diagram; nickel has no dissolved species listed for strong alkali.",
  "The galvanic series in seawater is not built in yet: no public primary source has been read for it. Type your own corrosion potentials."
 ],
 "water": -237.129,
 "metals": [
  {
   "id": "fe",
   "name": "Iron"
  },
  {
   "id": "cu",
   "name": "Copper"
  },
  {
   "id": "zn",
   "name": "Zinc"
  },
  {
   "id": "al",
   "name": "Aluminium"
  },
  {
   "id": "ni",
   "name": "Nickel"
  },
  {
   "id": "mg",
   "name": "Magnesium"
  }
 ],
 "species": [
  {
   "metal": "fe",
   "name": "Fe²⁺",
   "n": 1,
   "o": 0,
   "h": 0,
   "z": 2,
   "dg": -78.9,
   "solid": false,
   "src": "nbs-1982"
  },
  {
   "metal": "fe",
   "name": "Fe³⁺",
   "n": 1,
   "o": 0,
   "h": 0,
   "z": 3,
   "dg": -4.7,
   "solid": false,
   "src": "nbs-1982"
  },
  {
   "metal": "fe",
   "name": "FeOH⁺",
   "n": 1,
   "o": 1,
   "h": 1,
   "z": 1,
   "dg": -277.4,
   "solid": false,
   "src": "nbs-1982"
  },
  {
   "metal": "fe",
   "name": "FeOH²⁺",
   "n": 1,
   "o": 1,
   "h": 1,
   "z": 2,
   "dg": -229.41,
   "solid": false,
   "src": "nbs-1982"
  },
  {
   "metal": "fe",
   "name": "HFeO₂⁻",
   "n": 1,
   "o": 2,
   "h": 1,
   "z": -1,
   "dg": -377.7,
   "solid": false,
   "src": "nbs-1982"
  },
  {
   "metal": "fe",
   "name": "FeO₂²⁻",
   "n": 1,
   "o": 2,
   "h": 0,
   "z": -2,
   "dg": -295.3,
   "solid": false,
   "src": "nbs-1982"
  },
  {
   "metal": "fe",
   "name": "Fe₂O₃ (hematite)",
   "n": 2,
   "o": 3,
   "h": 0,
   "z": 0,
   "dg": -742.2,
   "solid": true,
   "src": "nbs-1982"
  },
  {
   "metal": "fe",
   "name": "Fe₃O₄ (magnetite)",
   "n": 3,
   "o": 4,
   "h": 0,
   "z": 0,
   "dg": -1015.4,
   "solid": true,
   "src": "nbs-1982"
  },
  {
   "metal": "fe",
   "name": "Fe(OH)₂",
   "n": 1,
   "o": 2,
   "h": 2,
   "z": 0,
   "dg": -486.5,
   "solid": true,
   "src": "nbs-1982"
  },
  {
   "metal": "cu",
   "name": "Cu⁺",
   "n": 1,
   "o": 0,
   "h": 0,
   "z": 1,
   "dg": 49.98,
   "solid": false,
   "src": "nbs-1982"
  },
  {
   "metal": "cu",
   "name": "Cu²⁺",
   "n": 1,
   "o": 0,
   "h": 0,
   "z": 2,
   "dg": 65.49,
   "solid": false,
   "src": "nbs-1982"
  },
  {
   "metal": "cu",
   "name": "HCuO₂⁻",
   "n": 1,
   "o": 2,
   "h": 1,
   "z": -1,
   "dg": -258.5,
   "solid": false,
   "src": "nbs-1982"
  },
  {
   "metal": "cu",
   "name": "CuO₂²⁻",
   "n": 1,
   "o": 2,
   "h": 0,
   "z": -2,
   "dg": -183.6,
   "solid": false,
   "src": "nbs-1982"
  },
  {
   "metal": "cu",
   "name": "Cu₂O",
   "n": 2,
   "o": 1,
   "h": 0,
   "z": 0,
   "dg": -146.0,
   "solid": true,
   "src": "nbs-1982"
  },
  {
   "metal": "cu",
   "name": "CuO",
   "n": 1,
   "o": 1,
   "h": 0,
   "z": 0,
   "dg": -129.7,
   "solid": true,
   "src": "nbs-1982"
  },
  {
   "metal": "zn",
   "name": "Zn²⁺",
   "n": 1,
   "o": 0,
   "h": 0,
   "z": 2,
   "dg": -147.06,
   "solid": false,
   "src": "nbs-1982"
  },
  {
   "metal": "zn",
   "name": "ZnOH⁺",
   "n": 1,
   "o": 1,
   "h": 1,
   "z": 1,
   "dg": -330.1,
   "solid": false,
   "src": "nbs-1982"
  },
  {
   "metal": "zn",
   "name": "HZnO₂⁻",
   "n": 1,
   "o": 2,
   "h": 1,
   "z": -1,
   "dg": -457.08,
   "solid": false,
   "src": "nbs-1982"
  },
  {
   "metal": "zn",
   "name": "ZnO₂²⁻",
   "n": 1,
   "o": 2,
   "h": 0,
   "z": -2,
   "dg": -384.24,
   "solid": false,
   "src": "nbs-1982"
  },
  {
   "metal": "zn",
   "name": "ZnO",
   "n": 1,
   "o": 1,
   "h": 0,
   "z": 0,
   "dg": -318.3,
   "solid": true,
   "src": "nbs-1982"
  },
  {
   "metal": "zn",
   "name": "Zn(OH)₂ (ε)",
   "n": 1,
   "o": 2,
   "h": 2,
   "z": 0,
   "dg": -555.07,
   "solid": true,
   "src": "nbs-1982"
  },
  {
   "metal": "al",
   "name": "Al³⁺",
   "n": 1,
   "o": 0,
   "h": 0,
   "z": 3,
   "dg": -485.0,
   "solid": false,
   "src": "nbs-1982"
  },
  {
   "metal": "al",
   "name": "AlOH²⁺",
   "n": 1,
   "o": 1,
   "h": 1,
   "z": 2,
   "dg": -694.1,
   "solid": false,
   "src": "nbs-1982"
  },
  {
   "metal": "al",
   "name": "AlO₂⁻",
   "n": 1,
   "o": 2,
   "h": 0,
   "z": -1,
   "dg": -830.9,
   "solid": false,
   "src": "nbs-1982"
  },
  {
   "metal": "al",
   "name": "Al₂O₃ (corundum)",
   "n": 2,
   "o": 3,
   "h": 0,
   "z": 0,
   "dg": -1582.3,
   "solid": true,
   "src": "nbs-1982"
  },
  {
   "metal": "al",
   "name": "Al₂O₃·3H₂O (gibbsite)",
   "n": 2,
   "o": 6,
   "h": 6,
   "z": 0,
   "dg": -2310.21,
   "solid": true,
   "src": "nbs-1982"
  },
  {
   "metal": "al",
   "name": "Al₂O₃·H₂O (boehmite)",
   "n": 2,
   "o": 4,
   "h": 2,
   "z": 0,
   "dg": -1831.7,
   "solid": true,
   "src": "nbs-1982"
  },
  {
   "metal": "ni",
   "name": "Ni²⁺",
   "n": 1,
   "o": 0,
   "h": 0,
   "z": 2,
   "dg": -45.6,
   "solid": false,
   "src": "nbs-1982"
  },
  {
   "metal": "ni",
   "name": "NiOH⁺",
   "n": 1,
   "o": 1,
   "h": 1,
   "z": 1,
   "dg": -227.6,
   "solid": false,
   "src": "nbs-1982"
  },
  {
   "metal": "ni",
   "name": "NiO",
   "n": 1,
   "o": 1,
   "h": 0,
   "z": 0,
   "dg": -211.7,
   "solid": true,
   "src": "nbs-1982"
  },
  {
   "metal": "ni",
   "name": "Ni(OH)₂",
   "n": 1,
   "o": 2,
   "h": 2,
   "z": 0,
   "dg": -447.2,
   "solid": true,
   "src": "nbs-1982"
  },
  {
   "metal": "mg",
   "name": "Mg²⁺",
   "n": 1,
   "o": 0,
   "h": 0,
   "z": 2,
   "dg": -454.8,
   "solid": false,
   "src": "nbs-1982"
  },
  {
   "metal": "mg",
   "name": "MgOH⁺",
   "n": 1,
   "o": 1,
   "h": 1,
   "z": 1,
   "dg": -626.7,
   "solid": false,
   "src": "nbs-1982"
  },
  {
   "metal": "mg",
   "name": "MgO",
   "n": 1,
   "o": 1,
   "h": 0,
   "z": 0,
   "dg": -569.43,
   "solid": true,
   "src": "nbs-1982"
  },
  {
   "metal": "mg",
   "name": "Mg(OH)₂",
   "n": 1,
   "o": 2,
   "h": 2,
   "z": 0,
   "dg": -833.51,
   "solid": true,
   "src": "nbs-1982"
  }
 ],
 "galvanic": []
}

File: data/elastomers.json
{
  "materials": [
    {"id": "nr", "name": "Natural rubber (NR)", "family": ["Elastomers", "Natural"], "syn": ["latex rubber"], "des": {"ISO": "NR"}, "props": {"rho": [920, 930, "atlas-typ"], "price": [1.5, 3, "atlas-price"], "E": [0.0015, 0.0025, "atlas-typ"], "sy": [20, 30, "atlas-typ"], "ts": [22, 32, "atlas-typ"], "kic": [0.15, 0.25, "atlas-typ"], "elong": [500, 800, "atlas-typ"], "tmax": [70, 90, "atlas-typ"], "lam": [0.1, 0.14, "atlas-typ"], "alpha": [150, 220, "atlas-typ"], "cp": [1800, 2500, "atlas-typ"], "water": ["Excellent", "atlas-typ"], "acids": ["Good", "atlas-typ"], "alkalis": ["Good", "atlas-typ"], "uv": ["Poor", "atlas-typ"], "flam": ["Poor", "atlas-typ"], "recyclable": [false, "atlas-typ"], "hc": [40.0, 45.0, "atlas-eco"], "co2_comb": [3.0, 3.2, "atlas-eco"], "downcycle": [true, "atlas-eco"], "combust": [true, "atlas-eco"]}, "notes": "Vulcanised, unfilled gum.", "uses": "Tyres, seals, anti-vibration mounts, gloves.", "status": "draft"},
    {"id": "iir", "name": "Butyl rubber (IIR)", "family": ["Elastomers", "Synthetic"], "syn": ["butyl"], "des": {"ISO": "IIR"}, "props": {"rho": [900, 920, "atlas-typ"], "price": [2, 3, "atlas-price"], "E": [0.001, 0.002, "atlas-typ"], "ts": [5, 20, "atlas-typ"], "kic": [0.07, 0.1, "atlas-typ"], "elong": [400, 800, "atlas-typ"], "tmax": [100, 120, "atlas-typ"], "lam": [0.08, 0.1, "atlas-typ"], "alpha": [120, 200, "atlas-typ"], "cp": [1800, 2000, "atlas-typ"], "water": ["Excellent", "atlas-typ"], "acids": ["Excellent", "atlas-typ"], "alkalis": ["Excellent", "atlas-typ"], "uv": ["Good", "atlas-typ"], "flam": ["Poor", "atlas-typ"], "recyclable": [false, "atlas-typ"], "hc": [40.0, 45.0, "atlas-eco"], "co2_comb": [3.0, 3.2, "atlas-eco"], "downcycle": [true, "atlas-eco"], "combust": [true, "atlas-eco"]}, "notes": "Very low gas permeability.", "uses": "Inner tubes, tank linings, roofing membranes.", "status": "draft"},
    {"id": "cr", "name": "Polychloroprene (CR, neoprene)", "family": ["Elastomers", "Synthetic"], "syn": ["neoprene"], "des": {"ISO": "CR"}, "props": {"rho": [1230, 1250, "atlas-typ"], "price": [3, 5, "atlas-price"], "E": [0.0007, 0.002, "atlas-typ"], "ts": [3.4, 24, "atlas-typ"], "kic": [0.1, 0.3, "atlas-typ"], "elong": [100, 800, "atlas-typ"], "tmax": [100, 120, "atlas-typ"], "lam": [0.1, 0.12, "atlas-typ"], "cp": [1900, 2200, "atlas-typ"], "water": ["Excellent", "atlas-typ"], "acids": ["Good", "atlas-typ"], "alkalis": ["Good", "atlas-typ"], "uv": ["Good", "atlas-typ"], "flam": ["Good", "atlas-typ"], "recyclable": [false, "atlas-typ"], "hc": [23.0, 26.0, "atlas-eco"], "co2_comb": [2.0, 2.2, "atlas-eco"], "downcycle": [true, "atlas-eco"], "combust": [true, "atlas-eco"]}, "notes": "", "uses": "Wetsuits, hoses, gaskets, bridge bearings.", "status": "draft"},
    {"id": "vmq", "name": "Silicone rubber (VMQ)", "family": ["Elastomers", "Synthetic"], "syn": ["silicone"], "des": {"ISO": "VMQ"}, "props": {"rho": [1100, 1300, "atlas-typ"], "price": [6, 12, "atlas-price"], "E": [0.001, 0.005, "atlas-typ"], "ts": [5, 12, "atlas-typ"], "elong": [100, 800, "atlas-typ"], "tmax": [200, 250, "atlas-typ"], "lam": [0.2, 0.3, "atlas-typ"], "alpha": [250, 300, "atlas-typ"], "cp": [1050, 1300, "atlas-typ"], "water": ["Excellent", "atlas-typ"], "acids": ["Good", "atlas-typ"], "alkalis": ["Good", "atlas-typ"], "uv": ["Excellent", "atlas-typ"], "flam": ["Good", "atlas-typ"], "recyclable": [false, "atlas-typ"], "hc": [15.0, 20.0, "atlas-eco"], "co2_comb": [1.1, 1.3, "atlas-eco"], "downcycle": [true, "atlas-eco"], "combust": [true, "atlas-eco"]}, "notes": "", "uses": "High-temperature seals, medical tubing, bakeware, keypads.", "status": "draft"},
    {"id": "epdm", "name": "Ethylene propylene diene rubber (EPDM)", "family": ["Elastomers", "Synthetic"], "syn": [], "des": {"ISO": "EPDM"}, "props": {"rho": [860, 1300, "atlas-typ"], "price": [2, 4, "atlas-price"], "E": [0.001, 0.004, "atlas-typ"], "ts": [7, 20, "atlas-typ"], "elong": [150, 600, "atlas-typ"], "tmax": [130, 150, "atlas-typ"], "lam": [0.2, 0.3, "atlas-typ"], "cp": [2000, 2200, "atlas-typ"], "water": ["Excellent", "atlas-typ"], "acids": ["Excellent", "atlas-typ"], "alkalis": ["Excellent", "atlas-typ"], "uv": ["Excellent", "atlas-typ"], "flam": ["Poor", "atlas-typ"], "recyclable": [false, "atlas-typ"], "hc": [40.0, 45.0, "atlas-eco"], "co2_comb": [3.0, 3.2, "atlas-eco"], "downcycle": [true, "atlas-eco"], "combust": [true, "atlas-eco"]}, "notes": "Range covers unfilled to filled compounds.", "uses": "Car door seals, roofing, radiator hoses.", "status": "draft"},
    {"id": "nbr", "name": "Nitrile rubber (NBR)", "family": ["Elastomers", "Synthetic"], "syn": ["nitrile"], "des": {"ISO": "NBR"}, "props": {"rho": [1000, 1300, "atlas-typ"], "price": [3, 5, "atlas-price"], "E": [0.002, 0.005, "atlas-typ"], "ts": [6, 25, "atlas-typ"], "elong": [100, 700, "atlas-typ"], "tmax": [100, 120, "atlas-typ"], "lam": [0.2, 0.3, "atlas-typ"], "cp": [1900, 2100, "atlas-typ"], "water": ["Excellent", "atlas-typ"], "acids": ["Good", "atlas-typ"], "alkalis": ["Good", "atlas-typ"], "uv": ["Poor", "atlas-typ"], "flam": ["Poor", "atlas-typ"], "recyclable": [false, "atlas-typ"], "hc": [35.0, 40.0, "atlas-eco"], "co2_comb": [2.7, 2.9, "atlas-eco"], "downcycle": [true, "atlas-eco"], "combust": [true, "atlas-eco"]}, "notes": "Resists oils and fuels.", "uses": "Oil seals, fuel hoses, O-rings, gloves.", "status": "draft"},
    {"id": "tpu", "name": "Thermoplastic polyurethane (TPU)", "family": ["Elastomers", "Thermoplastic elastomers"], "syn": [], "des": {"ISO": "TPU"}, "props": {"rho": [1100, 1250, "atlas-typ"], "price": [4, 7, "atlas-price"], "E": [0.01, 0.08, "atlas-typ"], "ts": [25, 50, "atlas-typ"], "elong": [300, 700, "atlas-typ"], "tmax": [80, 100, "atlas-typ"], "lam": [0.2, 0.25, "atlas-typ"], "alpha": [150, 200, "atlas-typ"], "cp": [1700, 1900, "atlas-typ"], "water": ["Good", "atlas-typ"], "acids": ["Acceptable", "atlas-typ"], "alkalis": ["Acceptable", "atlas-typ"], "uv": ["Acceptable", "atlas-typ"], "flam": ["Poor", "atlas-typ"], "recyclable": [true, "atlas-typ"], "hc": [25.0, 28.0, "atlas-eco"], "co2_comb": [2.1, 2.3, "atlas-eco"], "rc_frac": [0.0, 3.0, "atlas-eco"], "downcycle": [true, "atlas-eco"], "combust": [true, "atlas-eco"]}, "notes": "", "uses": "Shoe soles, cable jackets, phone cases, wheels.", "status": "draft"},
    {"id": "eva", "name": "Ethylene vinyl acetate (EVA)", "family": ["Elastomers", "Thermoplastic elastomers"], "syn": ["EVA"], "des": {"ISO": "EVAC"}, "props": {"rho": [930, 960, "atlas-typ"], "price": [1.5, 2.5, "atlas-price"], "E": [0.01, 0.04, "atlas-typ"], "ts": [10, 20, "atlas-typ"], "elong": [600, 900, "atlas-typ"], "tmax": [50, 60, "atlas-typ"], "lam": [0.3, 0.4, "atlas-typ"], "alpha": [160, 200, "atlas-typ"], "cp": [2000, 2200, "atlas-typ"], "water": ["Excellent", "atlas-typ"], "acids": ["Good", "atlas-typ"], "alkalis": ["Good", "atlas-typ"], "uv": ["Acceptable", "atlas-typ"], "flam": ["Poor", "atlas-typ"], "recyclable": [true, "atlas-typ"], "hc": [38.0, 42.0, "atlas-eco"], "co2_comb": [2.7, 2.9, "atlas-eco"], "rc_frac": [0.0, 3.0, "atlas-eco"], "downcycle": [true, "atlas-eco"], "combust": [true, "atlas-eco"]}, "notes": "", "uses": "Shoe midsoles, hot-melt glue, film, foam mats.", "status": "draft"},
    {"id": "sbr", "name": "Styrene-butadiene rubber (SBR)", "family": ["Elastomers", "Synthetic"], "syn": [], "des": {"ISO": "SBR"}, "props": {"rho": [940, 1200, "atlas-typ"], "price": [1.8, 2.5, "atlas-price"], "E": [0.002, 0.01, "atlas-typ"], "ts": [12, 25, "atlas-typ"], "elong": [400, 600, "atlas-typ"], "tmax": [70, 100, "atlas-typ"], "lam": [0.2, 0.3, "atlas-typ"], "alpha": [200, 230, "atlas-typ"], "cp": [1800, 2000, "atlas-typ"], "water": ["Excellent", "atlas-typ"], "acids": ["Good", "atlas-typ"], "alkalis": ["Good", "atlas-typ"], "uv": ["Poor", "atlas-typ"], "flam": ["Poor", "atlas-typ"], "recyclable": [false, "atlas-typ"], "hc": [40.0, 45.0, "atlas-eco"], "co2_comb": [3.0, 3.2, "atlas-eco"], "downcycle": [true, "atlas-eco"], "combust": [true, "atlas-eco"]}, "notes": "Filled vulcanisate.", "uses": "Car tyres, shoe soles, conveyor belts.", "status": "draft"},
    {"id": "fkm", "name": "Fluoroelastomer (FKM)", "family": ["Elastomers", "Synthetic"], "syn": [], "des": {"ISO": "FKM"}, "props": {"rho": [1800, 1900, "atlas-typ"], "price": [30, 60, "atlas-price"], "E": [0.003, 0.01, "atlas-typ"], "ts": [10, 18, "atlas-typ"], "elong": [150, 300, "atlas-typ"], "tmax": [200, 250, "atlas-typ"], "lam": [0.2, 0.25, "atlas-typ"], "alpha": [160, 200, "atlas-typ"], "cp": [1300, 1500, "atlas-typ"], "water": ["Excellent", "atlas-typ"], "acids": ["Excellent", "atlas-typ"], "alkalis": ["Good", "atlas-typ"], "uv": ["Excellent", "atlas-typ"], "flam": ["Excellent", "atlas-typ"], "recyclable": [false, "atlas-typ"], "hc": [8.0, 12.0, "atlas-eco"], "co2_comb": [0.9, 1.1, "atlas-eco"], "downcycle": [true, "atlas-eco"], "combust": [true, "atlas-eco"]}, "notes": "", "uses": "O-rings and seals in fuel, oil and chemicals at high temperature.", "status": "draft"},
    {"id": "hnbr", "name": "Hydrogenated nitrile rubber (HNBR)", "family": ["Elastomers", "Synthetic"], "syn": [], "des": {"ISO": "HNBR"}, "props": {"rho": [1100, 1300, "atlas-typ"], "price": [15, 30, "atlas-price"], "E": [0.002, 0.01, "atlas-typ"], "ts": [20, 30, "atlas-typ"], "elong": [300, 500, "atlas-typ"], "tmax": [150, 160, "atlas-typ"], "lam": [0.2, 0.3, "atlas-typ"], "alpha": [160, 200, "atlas-typ"], "cp": [1600, 1900, "atlas-typ"], "water": ["Excellent", "atlas-typ"], "acids": ["Good", "atlas-typ"], "alkalis": ["Good", "atlas-typ"], "uv": ["Good", "atlas-typ"], "flam": ["Poor", "atlas-typ"], "recyclable": [false, "atlas-typ"], "hc": [35.0, 40.0, "atlas-eco"], "co2_comb": [2.7, 2.9, "atlas-eco"], "downcycle": [true, "atlas-eco"], "combust": [true, "atlas-eco"]}, "notes": "", "uses": "Timing belts, oilfield seals, air-conditioning seals.", "status": "draft"},
    {"id": "br", "name": "Polybutadiene rubber (BR)", "family": ["Elastomers", "Synthetic"], "syn": [], "des": {"ISO": "BR"}, "props": {"rho": [900, 1150, "atlas-typ"], "price": [1.8, 2.5, "atlas-price"], "E": [0.0015, 0.006, "atlas-typ"], "ts": [10, 20, "atlas-typ"], "elong": [400, 550, "atlas-typ"], "tmax": [80, 100, "atlas-typ"], "lam": [0.2, 0.25, "atlas-typ"], "alpha": [200, 240, "atlas-typ"], "cp": [1800, 2000, "atlas-typ"], "water": ["Excellent", "atlas-typ"], "acids": ["Good", "atlas-typ"], "alkalis": ["Good", "atlas-typ"], "uv": ["Poor", "atlas-typ"], "flam": ["Poor", "atlas-typ"], "recyclable": [false, "atlas-typ"], "hc": [40.0, 45.0, "atlas-eco"], "co2_comb": [3.0, 3.2, "atlas-eco"], "downcycle": [true, "atlas-eco"], "combust": [true, "atlas-eco"]}, "notes": "Very resilient.", "uses": "Tyre treads (blended), golf-ball cores, impact modifier.", "status": "draft"},
    {"id": "tpv", "name": "Thermoplastic vulcanisate (EPDM/PP)", "family": ["Elastomers", "Thermoplastic elastomers"], "syn": [], "des": {"ISO": "TPV"}, "props": {"rho": [950, 1000, "atlas-typ"], "price": [4, 6, "atlas-price"], "E": [0.005, 0.3, "atlas-typ"], "ts": [5, 25, "atlas-typ"], "elong": [300, 600, "atlas-typ"], "tmax": [120, 135, "atlas-typ"], "lam": [0.2, 0.25, "atlas-typ"], "alpha": [120, 180, "atlas-typ"], "cp": [1800, 2100, "atlas-typ"], "water": ["Excellent", "atlas-typ"], "acids": ["Excellent", "atlas-typ"], "alkalis": ["Excellent", "atlas-typ"], "uv": ["Good", "atlas-typ"], "flam": ["Poor", "atlas-typ"], "recyclable": [true, "atlas-typ"], "hc": [44.0, 46.0, "atlas-eco"], "co2_comb": [3.1, 3.15, "atlas-eco"], "rc_frac": [0.0, 3.0, "atlas-eco"], "downcycle": [true, "atlas-eco"], "combust": [true, "atlas-eco"]}, "notes": "Range covers soft to hard grades.", "uses": "Car seals, gaskets, soft-touch grips.", "status": "draft"},
    {"id": "sebs", "name": "Styrenic block copolymer (SEBS)", "family": ["Elastomers", "Thermoplastic elastomers"], "syn": ["TPS"], "des": {"ISO": "TPS"}, "props": {"rho": [880, 1200, "atlas-typ"], "price": [3.5, 5, "atlas-price"], "E": [0.001, 0.05, "atlas-typ"], "ts": [3, 25, "atlas-typ"], "elong": [400, 900, "atlas-typ"], "tmax": [60, 100, "atlas-typ"], "lam": [0.15, 0.2, "atlas-typ"], "alpha": [150, 200, "atlas-typ"], "cp": [1800, 2100, "atlas-typ"], "water": ["Excellent", "atlas-typ"], "acids": ["Excellent", "atlas-typ"], "alkalis": ["Excellent", "atlas-typ"], "uv": ["Good", "atlas-typ"], "flam": ["Poor", "atlas-typ"], "recyclable": [true, "atlas-typ"], "hc": [40.0, 45.0, "atlas-eco"], "co2_comb": [3.0, 3.2, "atlas-eco"], "rc_frac": [0.0, 3.0, "atlas-eco"], "downcycle": [true, "atlas-eco"], "combust": [true, "atlas-eco"]}, "notes": "", "uses": "Grips, medical tubing, soft overmoulds, toys.", "status": "draft"},
    {"id": "tpc", "name": "Copolyester elastomer (TPC)", "family": ["Elastomers", "Thermoplastic elastomers"], "syn": ["TPE-E"], "des": {"ISO": "TPC"}, "props": {"rho": [1150, 1250, "atlas-typ"], "price": [6, 9, "atlas-price"], "E": [0.03, 0.6, "atlas-typ"], "ts": [20, 45, "atlas-typ"], "elong": [300, 600, "atlas-typ"], "tmax": [120, 150, "atlas-typ"], "lam": [0.2, 0.25, "atlas-typ"], "alpha": [150, 200, "atlas-typ"], "cp": [1500, 1700, "atlas-typ"], "water": ["Good", "atlas-typ"], "acids": ["Good", "atlas-typ"], "alkalis": ["Acceptable", "atlas-typ"], "uv": ["Good", "atlas-typ"], "flam": ["Poor", "atlas-typ"], "recyclable": [true, "atlas-typ"], "hc": [22.0, 24.0, "atlas-eco"], "co2_comb": [2.25, 2.3, "atlas-eco"], "rc_frac": [0.0, 3.0, "atlas-eco"], "downcycle": [true, "atlas-eco"], "combust": [true, "atlas-eco"]}, "notes": "", "uses": "Constant-velocity joint boots, hoses, gears that must flex.", "status": "draft"},
    {"id": "pu-cast", "name": "Cast polyurethane elastomer", "family": ["Elastomers", "Synthetic"], "syn": ["PU elastomer"], "des": {"ISO": "AU/EU"}, "props": {"rho": [1050, 1250, "atlas-typ"], "price": [6, 12, "atlas-price"], "E": [0.005, 0.1, "atlas-typ"], "ts": [25, 50, "atlas-typ"], "elong": [300, 700, "atlas-typ"], "tmax": [80, 100, "atlas-typ"], "lam": [0.2, 0.3, "atlas-typ"], "alpha": [150, 200, "atlas-typ"], "cp": [1700, 1900, "atlas-typ"], "water": ["Good", "atlas-typ"], "acids": ["Acceptable", "atlas-typ"], "alkalis": ["Acceptable", "atlas-typ"], "uv": ["Acceptable", "atlas-typ"], "flam": ["Poor", "atlas-typ"], "recyclable": [false, "atlas-typ"], "hc": [25.0, 28.0, "atlas-eco"], "co2_comb": [2.1, 2.3, "atlas-eco"], "downcycle": [true, "atlas-eco"], "combust": [true, "atlas-eco"]}, "notes": "Very wear resistant.", "uses": "Wheels, rollers, scrapers, impact pads.", "status": "draft"}
  ]
}
